Repository: StrangiLab/Machine-Learning

# Machine-Learning  (TMM)
PC/Document/Andy/tmm_program
> tmm: transform matrix method (simulate optical property of thin films)

more on Transform Matrix Method see [wiki link](https://en.wikipedia.org/wiki/Transfer-matrix_method_(optics))

File: materials/mats/a-ge.csv
nm,n,k
300,2.95972148,2.40869583
305,3.01198796,2.40666087
310,3.06361413,2.40335084
315,3.11457712,2.3988058
320,3.16485536,2.39306491
325,3.21442848,2.38616658
330,3.26327731,2.37814852
335,3.31138374,2.36904781
340,3.35873075,2.35890099
345,3.40530232,2.34774409
350,3.45108342,2.33561269
355,3.49606001,2.32254197
360,3.54021897,2.30856671
365,3.58354812,2.29372139
370,3.62603619,2.27804015
375,3.66767285,2.26155684
380,3.70844863,2.24430503
385,3.748355,2.22631803
390,3.7873843,2.20762886
395,3.82552979,2.18827032
400,3.86278561,2.16827491
405,3.8991468,2.14767489
410,3.9346093,2.12650222
415,3.96916993,2.1047886
420,4.00282642,2.0825654
425,4.03557737,2.0598637
430,4.06742227,2.03671422
435,4.09836148,2.01314734
440,4.12839625,1.98919305
445,4.15752866,1.96488093
450,4.18576166,1.94024016
455,4.21309902,1.91529944
460,4.23954534,1.89008702
465,4.26510602,1.86463062
470,4.28978723,1.83895744
475,4.31359591,1.81309416
480,4.33653974,1.78706683
485,4.3586271,1.76090095
490,4.37986708,1.73462136
495,4.4002694,1.70825229
500,4.41984443,1.68181728
505,4.43860312,1.65533921
510,4.45655699,1.62884026
515,4.47371809,1.6023419
520,4.49009898,1.57586486
525,4.50571267,1.54942915
530,4.5205726,1.52305405
535,4.53469261,1.49675806
540,4.5480869,1.47055894
545,4.56076997,1.4444737
550,4.57275664,1.41851858
555,4.58406197,1.39270905
560,4.59470122,1.36705984
565,4.60468986,1.34158493
570,4.6140435,1.31629754
575,4.62277787,1.29121016
580,4.63090879,1.26633456
585,4.63845214,1.24168177
590,4.64542383,1.21726212
595,4.65183976,1.19308526
600,4.65771582,1.16916016
605,4.66306783,1.1454951
610,4.66791155,1.12209774
615,4.67226265,1.09897509
620,4.67613665,1.07613358
625,4.67954895,1.053579
630,4.68251479,1.03131659
635,4.68504924,1.00935105
640,4.68716716,0.987686509
645,4.68888323,0.966326601
650,4.69021187,0.945274456
655,4.6911673,0.924532732
660,4.69176349,0.904103627
665,4.69201415,0.883988905
670,4.69193273,0.864189913
675,4.69153242,0.844707601
680,4.69082611,0.825542542
685,4.68982643,0.80669495
690,4.68854571,0.788164702
695,4.68699601,0.769951352
700,4.68518908,0.752054152
705,4.68313637,0.734472069
710,4.68084905,0.717203803
715,4.678338,0.700247802
720,4.67561377,0.683602277
725,4.67268665,0.667265223
730,4.66956663,0.651234429
735,4.66626339,0.635507493
740,4.66278633,0.62008184
745,4.65914457,0.604954732
750,4.65534695,0.590123282
755,4.65140201,0.575584464
760,4.64731804,0.561335131
765,4.64310303,0.547372021
770,4.63876473,0.533691769
775,4.63431062,0.520290919
780,4.62974791,0.507165932
785,4.62508357,0.494313197
790,4.62032432,0.481729038
795,4.61547664,0.469409724
800,4.61054677,0.457351478
805,4.60554073,0.445550479
810,4.6004643,0.434002878
815,4.59532304,0.422704797
820,4.59012232,0.411652338
825,4.58486727,0.40084159
830,4.57956285,0.390268632
835,4.57421379,0.379929543
840,4.56882465,0.3698204
845,4.5633998,0.359937289
850,4.55794342,0.350276305
855,4.55245954,0.340833556
860,4.546952,0.331605171
865,4.54142446,0.322587299
870,4.53588047,0.313776112
875,4.53032337,0.305167812
880,4.5247564,0.296758628
885,4.51918262,0.288544824
890,4.51360496,0.280522698
895,4.50802623,0.272688583
900,4.50244909,0.265038852
905,4.49687609,0.257569917
910,4.49130965,0.250278233
915,4.48575208,0.243160297
920,4.48020557,0.236212649
925,4.4746722,0.229431876
930,4.46915395,0.22281461
935,4.46365271,0.21635753
940,4.45817024,0.210057362
945,4.45270825,0.20391088
950,4.44726833,0.197914908
955,4.44185198,0.192066315
960,4.43646065,0.186362024
965,4.43109567,0.180799004
970,4.42575831,0.175374274
975,4.42044978,0.170084902
980,4.4151712,0.164928007
985,4.40992363,0.159900755
990,4.40470806,0.155000364
995,4.39952542,0.150224099
1000,4.39437658,0.145569274

File: materials/mats/al-pa.csv
nm,n,k
300,0.282312019,3.60137717
305,0.290796761,3.66484986
310,0.299421809,3.73E+00
315,0.308188871,3.79E+00
320,0.317099771,3.85466073
325,0.326156451,3.91774295
330,0.335360977,3.98073765
335,0.344715539,4.04364836
340,0.354222455,4.10647842
345,0.363884175,4.16923093
350,0.373703283,4.23190883
355,0.383682503,4.29451484
360,0.393824705,4.35705153
365,0.404132904,4.41952127
370,0.414610271,4.48192631
375,0.425260132,4.54426868
380,0.436085982,4.6065503
385,0.447091483,4.66877292
390,0.458280472,4.73093813
395,0.469656971,4.79304737
400,0.481225191,4.85510194
405,0.492989541,4.91710297
410,0.504954632,4.97905145
415,0.51712529,5.04094819
420,0.529506563,5.10279387
425,0.542103727,5.16458898
430,0.5549223,5.22633384
435,0.567968048,5.28802859
440,0.581246999,5.3496732
445,0.59476545,5.4112674
450,0.608529984,5.47281077
455,0.622547474,5.53430264
460,0.636825104,5.5957421
465,0.651370378,5.65712802
470,0.666191131,5.718459
475,0.681295549,5.77973334
480,0.696692183,5.84094908
485,0.712389959,5.90210391
490,0.728398201,5.96319519
495,0.744726645,6.02421991
500,0.761385454,6.08517464
505,0.778385241,6.14605557
510,0.795737083,6.20685837
515,0.813452542,6.26757824
520,0.831543684,6.32820983
525,0.850023099,6.38874721
530,0.86890392,6.44918379
535,0.888199845,6.50951231
540,0.907925154,6.56972473
545,0.92809473,6.62981221
550,0.948724079,6.68976501
555,0.969829347,6.74957242
560,0.991427338,6.80922266
565,1.01353553,6.86870282
570,1.03617208,6.9279987
575,1.05935584,6.98709475
580,1.08310639,7.0459739
585,1.10744397,7.10461745
590,1.13238955,7.1630049
595,1.15796477,7.22111381
600,1.18419197,7.27891957
605,1.21109408,7.33639527
610,1.23869465,7.39351139
615,1.26701776,7.45023567
620,1.29608794,7.50653277
625,1.32593008,7.562364
630,1.35656927,7.61768706
635,1.3880307,7.67245564
640,1.4203394,7.72661915
645,1.45352003,7.78012223
650,1.48759659,7.83290445
655,1.52259204,7.88489978
660,1.55852788,7.93603619
665,1.59542365,7.98623516
670,1.63329631,8.03541114
675,1.67215951,8.08347112
680,1.71202273,8.13031407
685,1.75289032,8.17583047
690,1.79476031,8.21990185
695,1.83762305,8.2624004
700,1.88145967,8.30318865
705,1.92624031,8.3421193
710,1.97192208,8.37903518
715,2.0184468,8.41376947
720,2.06573844,8.44614621
725,2.1137004,8.47598118
730,2.16221243,8.50308327
735,2.21112745,8.52725636
740,2.26026821,8.54830201
745,2.30942395,8.56602279
750,2.35834714,8.5802267
755,2.40675053,8.59073248
760,2.45430477,8.59737614
765,2.50063683,8.60001855
770,2.54532959,8.59855423
775,2.587923,8.59292112
780,2.62791723,8.58311113
785,2.66477819,8.56918114
790,2.69794577,8.55126398
795,2.72684509,8.52957854
800,2.75090085,8.50443845
805,2.76955469,8.47625826
810,2.78228509,8.44555608
815,2.78862913,8.41295204
820,2.78820509,8.37916141
825,2.78073451,8.34498228
830,2.76606212,8.31127738
835,2.74417202,8.27895054
840,2.71519854,8.24891882
845,2.67943031,8.22208147
850,2.6373068,8.19928784
855,2.58940691,8.18130629
860,2.53643008,8.16879629
865,2.47917088,8.16228591
870,2.41848897,8.16215623
875,2.35527647,8.16863374
880,2.29042516,8.18179108
885,2.22479588,8.20155548
890,2.15919205,8.22772387
895,2.09433867,8.25998291
900,2.03086777,8.29793195
905,1.9693102,8.34110706
910,1.91009335,8.38900439
915,1.85354399,8.44110137
920,1.79989493,8.49687507
925,1.74929448,8.55581705
930,1.7018174,8.6174446
935,1.65747653,8.68130875
940,1.6162342,8.74699917
945,1.57801298,8.81414668
950,1.54270541,8.88242369
955,1.51018246,8.95154316
960,1.48030072,9.02125657
965,1.45290837,9.09135112
970,1.42784996,9.16164655
975,1.40497017,9.23199179
980,1.38411671,9.30226167
985,1.36514241,9.37235365
990,1.34790671,9.44218479
995,1.33227669,9.51168897
1000,1.31812759,9.58081432

File: materials/mats/al2o3.csv
nm,n,k
300,1.72485566,0.000106917
305,1.72202122,9.51E-05
310,1.71935779,8.49E-05
315,1.71685108,7.61E-05
320,1.71448833,6.84E-05
325,1.71225814,6.18E-05
330,1.71015024,5.59E-05
335,1.70815541,5.08E-05
340,1.70626532,4.63E-05
345,1.70447243,4.23E-05
350,1.70276987,3.88E-05
355,1.70115143,3.56E-05
360,1.69961141,3.28E-05
365,1.69814464,3.03E-05
370,1.69674635,2.81E-05
375,1.69541219,2.60E-05
380,1.69413816,2.42E-05
385,1.69292057,2.25E-05
390,1.69175601,2.10E-05
395,1.69064136,1.97E-05
400,1.6895737,1.84E-05
405,1.68855036,1.73E-05
410,1.68756884,1.63E-05
415,1.68662682,1.53E-05
420,1.68572215,1.44E-05
425,1.68485283,1.36E-05
430,1.68401699,1.29E-05
435,1.68321289,1.22E-05
440,1.6824389,1.16E-05
445,1.68169349,1.10E-05
450,1.68097525,1.05E-05
455,1.68028284,9.96E-06
460,1.679615,9.49E-06
465,1.67897057,9.06E-06
470,1.67834843,8.66E-06
475,1.67774754,8.28E-06
480,1.67716694,7.93E-06
485,1.67660569,7.60E-06
490,1.67606293,7.29E-06
495,1.67553784,7.00E-06
500,1.67502965,6.72E-06
505,1.67453763,6.47E-06
510,1.67406108,6.23E-06
515,1.67359935,6.00E-06
520,1.67315183,5.78E-06
525,1.67271792,5.58E-06
530,1.67229707,5.39E-06
535,1.67188875,5.21E-06
540,1.67149246,5.04E-06
545,1.67110773,4.88E-06
550,1.67073411,4.72E-06
555,1.67037115,4.58E-06
560,1.67001847,4.44E-06
565,1.66967566,4.31E-06
570,1.66934235,4.18E-06
575,1.6690182,4.06E-06
580,1.66870287,3.95E-06
585,1.66839602,3.84E-06
590,1.66809737,3.74E-06
595,1.66780662,3.64E-06
600,1.66752348,3.55E-06
605,1.66724768,3.46E-06
610,1.66697899,3.37E-06
615,1.66671714,3.29E-06
620,1.66646191,3.21E-06
625,1.66621307,3.13E-06
630,1.66597041,3.06E-06
635,1.66573372,2.99E-06
640,1.66550281,2.92E-06
645,1.66527749,2.86E-06
650,1.66505757,2.80E-06
655,1.66484289,2.74E-06
660,1.66463327,2.68E-06
665,1.66442857,2.63E-06
670,1.66422861,2.58E-06
675,1.66403327,2.53E-06
680,1.66384238,2.48E-06
685,1.66365583,2.43E-06
690,1.66347347,2.38E-06
695,1.66329518,2.34E-06
700,1.66312085,2.30E-06
705,1.66295034,2.26E-06
710,1.66278356,2.22E-06
715,1.66262039,2.18E-06
720,1.66246072,2.14E-06
725,1.66230446,2.11E-06
730,1.66215151,2.07E-06
735,1.66200178,2.04E-06
740,1.66185517,2.01E-06
745,1.6617116,1.98E-06
750,1.66157099,1.95E-06
755,1.66143325,1.92E-06
760,1.6612983,1.89E-06
765,1.66116608,1.86E-06
770,1.6610365,1.83E-06
775,1.66090949,1.81E-06
780,1.66078499,1.78E-06
785,1.66066294,1.76E-06
790,1.66054326,1.73E-06
795,1.6604259,1.71E-06
800,1.66031079,1.69E-06
805,1.66019788,1.67E-06
810,1.66008711,1.65E-06
815,1.65997843,1.63E-06
820,1.65987179,1.61E-06
825,1.65976713,1.59E-06
830,1.6596644,1.57E-06
835,1.65956356,1.55E-06
840,1.65946457,1.53E-06
845,1.65936737,1.51E-06
850,1.65927192,1.50E-06
855,1.65917819,1.48E-06
860,1.65908612,1.46E-06
865,1.65899568,1.45E-06
870,1.65890684,1.43E-06
875,1.65881955,1.42E-06
880,1.65873378,1.40E-06
885,1.65864949,1.39E-06
890,1.65856665,1.38E-06
895,1.65848522,1.36E-06
900,1.65840518,1.35E-06
905,1.65832649,1.34E-06
910,1.65824912,1.32E-06
915,1.65817305,1.31E-06
920,1.65809824,1.30E-06
925,1.65802466,1.29E-06
930,1.65795229,1.28E-06
935,1.6578811,1.26E-06
940,1.65781107,1.25E-06
945,1.65774217,1.24E-06
950,1.65767437,1.23E-06
955,1.65760766,1.22E-06
960,1.65754201,1.21E-06
965,1.6574774,1.20E-06
970,1.6574138,1.19E-06
975,1.65735119,1.18E-06
980,1.65728956,1.17E-06
985,1.65722888,1.16E-06
990,1.65716914,1.16E-06
995,1.65711031,1.15E-06
1000,1.65705238,1.14E-06

File: materials/mats/au-g.csv
nm,n,k
300,1.83348503,1.88271103
305,1.86235754,1.87070409
310,1.88511918,1.85468915
315,1.90112621,1.83608216
320,1.91012494,1.81643078
325,1.91228394,1.79729228
330,1.90818157,1.78010432
335,1.89874935,1.7660671
340,1.88517979,1.75605272
345,1.86881219,1.75055197
350,1.851012,1.74966199
355,1.83305822,1.75311235
360,1.81605072,1.76032208
365,1.80084492,1.77047734
370,1.78801665,1.78261786
375,1.77785533,1.79572134
380,1.77037998,1.80877758
385,1.76537073,1.82084747
390,1.76240875,1.83110587
395,1.76091853,1.83886967
400,1.7602089,1.84361401
405,1.75951074,1.84497951
410,1.75801104,1.84277342
415,1.75488346,1.83696618
420,1.74931614,1.8276845
425,1.74053736,1.81520134
430,1.72783975,1.79992238
435,1.71060447,1.78236791
440,1.68833004,1.76314529
445,1.66070125,1.74287323
450,1.6272271,1.72179593
455,1.58703917,1.70093028
460,1.53988697,1.68148966
465,1.4857327,1.66465736
470,1.42472134,1.65163672
475,1.35719725,1.64365794
480,1.28373975,1.64196465
485,1.20520981,1.64777475
490,1.12279505,1.66220496
495,1.0380293,1.68615307
500,0.952754402,1.72014868
505,0.868997452,1.76420983
510,0.788768095,1.81776348
515,0.71382507,1.87967726
520,0.645486653,1.94840368
525,0.584539358,2.02218594
530,0.53124962,2.099258
535,0.485443921,2.17799414
540,0.446615027,2.2569983
545,0.414025824,2.33514541
550,0.386799444,2.41159219
555,0.363994853,2.48577001
560,0.344670531,2.55736634
565,0.32793825,2.62629734
570,0.313007216,2.69267246
575,0.29921744,2.75675221
580,0.286060789,2.8189012
585,0.273188633,2.87953975
590,0.260406156,2.93909783
595,0.247654842,2.99797518
600,0.234986003,3.05651075
605,0.222529112,3.11496325
610,0.210459037,3.17350317
615,0.198965825,3.23221498
620,0.188229819,3.29110735
625,0.178403623,3.35012839
630,0.169601262,3.40918307
635,0.161893881,3.46815039
640,0.155310698,3.52689836
645,0.149843658,3.5852958
650,0.145454258,3.6432204
655,0.142081257,3.70056266
660,0.139648321,3.75722517
665,0.138071177,3.81311127
670,0.137193746,3.86807114
675,0.136743017,3.92216863
680,0.136647267,3.97551104
685,0.136852474,4.0281533
690,0.137310225,4.08014032
695,0.13797807,4.13151344
700,0.138819539,4.18231208
705,0.139803861,4.23257406
710,0.140905485,4.28233543
715,0.142103486,4.33163029
720,0.143380937,4.38049059
725,0.144724289,4.42894602
730,0.1461228,4.477024
735,0.147568015,4.52474973
740,0.149053324,4.57214628
745,0.150573588,4.6192347
750,0.15212482,4.6660342
755,0.153703937,4.7125623
760,0.155308558,4.75883498
765,0.156936834,4.80486683
770,0.158587333,4.85067121
775,0.160258934,4.89626037
780,0.161950754,4.94164557
785,0.163662094,4.98683718
790,0.165392392,5.03184478
795,0.167141191,5.07667725
800,0.168908114,5.12134284
805,0.170692847,5.16584922
810,0.172495125,5.21020354
815,0.17431472,5.25441252
820,0.176151433,5.29848242
825,0.178005093,5.34241915
830,0.179875544,5.38622824
835,0.181762652,5.42991492
840,0.183666293,5.47348414
845,0.185586357,5.51694055
850,0.187522744,5.56028858
855,0.189475363,5.60353241
860,0.191444131,5.64667602
865,0.193428974,5.68972319
870,0.195429824,5.73267752
875,0.197446616,5.77554242
880,0.199479296,5.81832118
885,0.201527812,5.8610169
890,0.203592116,5.90363256
895,0.205672167,5.94617101
900,0.207767926,5.98863498
905,0.20987936,6.03102707
910,0.212006437,6.07334979
915,0.214149131,6.11560553
920,0.216307418,6.1577966
925,0.218481276,6.1999252
930,0.220670688,6.24199347
935,0.222875639,6.28400345
940,0.225096115,6.3259571
945,0.227332107,6.36785631
950,0.229583606,6.40970292
955,0.231850606,6.45149868
960,0.234133104,6.49324529
965,0.236431098,6.53494438
970,0.238744587,6.57659754
975,0.241073574,6.61820629
980,0.243418062,6.6597721
985,0.245778056,6.70129642
990,0.248153564,6.74278061
995,0.250544593,6.78422602
1000,0.252951152,6.82563393

File: materials/mats/ito.csv
nm,n,k
300,2.24533306,0.315921751
305,2.24997681,0.295548091
310,2.25262789,0.274982351
315,2.2533284,0.254618423
320,2.25221158,0.234794037
325,2.24947172,0.215775739
330,2.24533588,0.197755689
335,2.24004059,0.180856901
340,2.2338149,0.165143345
345,2.22686948,0.150631943
350,2.21939084,0.137304425
355,2.21153917,0.125117847
360,2.20344882,0.114013273
365,2.19523019,0.103922548
370,2.18697243,0.09477333
375,2.17874636,0.086492665
380,2.17060738,0.079009406
385,2.16259809,0.072255758
390,2.1547507,0.06616817
395,2.14708901,0.060687777
400,2.13963014,0.055760526
405,2.13238594,0.051337097
410,2.12536419,0.04737269
415,2.11856953,0.043826746
420,2.11200427,0.040662622
425,2.10566906,0.037847256
430,2.09956343,0.035350841
435,2.09368626,0.033146508
440,2.08803628,0.031210028
445,2.08261256,0.029519537
450,2.07741513,0.028055288
455,2.07244611,0.026799408
460,2.06771213,0.025735678
465,2.06323681,0.024848129
470,2.05904703,0.024050929
475,2.05507206,0.023295602
480,2.05127644,0.022580019
485,2.04763812,0.021902043
490,2.04414072,0.021259624
495,2.04077112,0.020650816
500,2.03751843,0.020073782
505,2.03437336,0.019526798
510,2.03132783,0.019008242
515,2.02837473,0.018516594
520,2.02550773,0.01805043
525,2.02272117,0.017608412
530,2.0200099,0.017189289
535,2.01736928,0.016791887
540,2.01479504,0.016415106
545,2.01228328,0.016057914
550,2.0098304,0.015719344
555,2.00743308,0.015398486
560,2.00508825,0.01509449
565,2.00279304,0.014806555
570,2.0005448,0.014533931
575,1.99834104,0.01427591
580,1.99617944,0.01403183
585,1.99405782,0.013801066
590,1.99197414,0.013583032
595,1.98992648,0.013377176
600,1.98791304,0.013182977
605,1.98593212,0.012999946
610,1.98398211,0.012827622
615,1.98206149,0.012665569
620,1.98016884,0.012513379
625,1.9783028,0.012370664
630,1.97646207,0.01223706
635,1.97464544,0.012112222
640,1.97285176,0.011995826
645,1.97107992,0.011887564
650,1.96932887,0.011787145
655,1.96759763,0.011694297
660,1.96588523,0.01160876
665,1.96419079,0.011530288
670,1.96251344,0.01145865
675,1.96085236,0.011393627
680,1.95920676,0.01133501
685,1.95757589,0.011282603
690,1.95595904,0.01123622
695,1.95435552,0.011195685
700,1.95276468,0.01116083
705,1.95118589,0.011131497
710,1.94961854,0.011107537
715,1.94806207,0.011088806
720,1.94651591,0.011075171
725,1.94497954,0.011066502
730,1.94345245,0.01106268
735,1.94193415,0.011063589
740,1.94042417,0.01106912
745,1.93892206,0.01107917
750,1.93742739,0.01109364
755,1.93593973,0.011112437
760,1.93445869,0.011135473
765,1.93298388,0.011162665
770,1.93151493,0.011193932
775,1.93005148,0.0112292
780,1.92859319,0.011268396
785,1.92713972,0.011311453
790,1.92569075,0.011358308
795,1.92424596,0.011408898
800,1.92280508,0.011463166
805,1.92136779,0.011521057
810,1.91993383,0.011582519
815,1.91850292,0.011647504
820,1.91707481,0.011715964
825,1.91564925,0.011787856
830,1.91422599,0.011863137
835,1.91280479,0.011941769
840,1.91138543,0.012023715
845,1.90996769,0.012108938
850,1.90855136,0.012197406
855,1.90713622,0.012289088
860,1.90572208,0.012383954
865,1.90430875,0.012481977
870,1.90289604,0.01258313
875,1.90148377,0.012687388
880,1.90007175,0.012794729
885,1.89865982,0.012905131
890,1.89724782,0.013018574
895,1.89583558,0.01313504
900,1.89442294,0.01325451
905,1.89300975,0.013376968
910,1.89159588,0.013502399
915,1.89018116,0.01363079
920,1.88876547,0.013762126
925,1.88734866,0.013896397
930,1.88593062,0.014033592
935,1.8845112,0.0141737
940,1.88309028,0.014316712
945,1.88166775,0.014462621
950,1.88024348,0.01461142
955,1.87881736,0.014763101
960,1.87738928,0.014917659
965,1.87595913,0.015075091
970,1.8745268,0.01523539
975,1.87309219,0.015398555
980,1.8716552,0.015564583
985,1.87021574,0.015733471
990,1.86877369,0.015905219
995,1.86732898,0.016079825
1000,1.86588152,0.01625729

File: materials/mats/ti-g.csv
nm,n,k
300,1.70810557,1.88184682
305,1.63436055,1.96076028
310,1.59365173,2.04E+00
315,1.57732106,2.12E+00
320,1.57759402,2.19280154
325,1.5887194,2.25518459
330,1.60681122,2.30998209
335,1.6293441,2.35821311
340,1.65468881,2.40087453
345,1.68177893,2.43882477
350,1.70989591,2.47276956
355,1.73853774,2.50328316
360,1.76734081,2.53083685
365,1.79603367,2.55582421
370,1.82440957,2.57858078
375,1.85230966,2.59939837
380,1.87961232,2.61853509
385,1.90622616,2.63622225
390,1.93208502,2.65266909
395,1.95714426,2.66806602
400,1.98137779,2.68258674
405,2.00477561,2.6963898
410,2.02734163,2.70961965
415,2.04909179,2.7224074
420,2.07005222,2.73487148
425,2.09025772,2.74711811
430,2.1097502,2.75924184
435,2.12857734,2.77132602
440,2.14679133,2.78344326
445,2.16444771,2.79565595
450,2.18160434,2.80801682
455,2.19832049,2.82056944
460,2.21465594,2.8333488
465,2.23067036,2.84638189
470,2.24642257,2.85968828
475,2.26197005,2.8732807
480,2.27736847,2.88716557
485,2.29267128,2.90134364
490,2.30792941,2.91581045
495,2.323191,2.93055689
500,2.33850119,2.94556971
505,2.353902,2.960832
510,2.36943219,2.9763236
515,2.38512718,2.99202159
520,2.40101904,3.00790064
525,2.41713649,3.02393342
530,2.43350486,3.04009091
535,2.45014617,3.05634278
540,2.46707918,3.07265764
545,2.48431941,3.08900335
550,2.50187928,3.10534729
555,2.51976817,3.12165656
560,2.53799249,3.13789826
565,2.55655582,3.15403963
570,2.57545901,3.17004832
575,2.59470026,3.18589247
580,2.61427529,3.20154099
585,2.63417742,3.21696359
590,2.6543977,3.23213103
595,2.67492507,3.24701517
600,2.69574642,3.26158912
605,2.7168468,3.27582736
610,2.73820951,3.28970583
615,2.75981624,3.30320199
620,2.78164721,3.31629496
625,2.80368135,3.32896552
630,2.82589638,3.34119623
635,2.84826901,3.35297147
640,2.87077503,3.36427744
645,2.89338953,3.37510223
650,2.91608699,3.38543584
655,2.93884143,3.39527017
660,2.96162659,3.40459904
665,2.98441604,3.41341814
670,3.00718333,3.42172509
675,3.02990214,3.42951931
680,3.05254639,3.43680204
685,3.07509039,3.4435763
690,3.09750895,3.44984677
695,3.11977748,3.45561979
700,3.14187212,3.46090323
705,3.16376986,3.46570644
710,3.18544857,3.47004014
715,3.20688712,3.47391636
720,3.22806547,3.47734829
725,3.24896469,3.48035022
730,3.26956706,3.48293741
735,3.28985606,3.48512598
740,3.30981645,3.48693283
745,3.32943427,3.48837551
750,3.34869688,3.4894721
755,3.36759293,3.49024114
760,3.38611238,3.49070149
765,3.40424648,3.49087225
770,3.42198777,3.49077268
775,3.43933002,3.49042208
780,3.45626824,3.48983969
785,3.47279861,3.48904468
790,3.48891845,3.48805598
795,3.50462619,3.4868923
800,3.51992127,3.48557199
805,3.53480415,3.48411304
810,3.54927622,3.482533
815,3.56333975,3.48084893
820,3.5769978,3.47907739
825,3.59025423,3.47723436
830,3.60311359,3.47533526
835,3.61558107,3.4733949
840,3.62766245,3.47142747
845,3.63936404,3.46944652
850,3.65069261,3.46746495
855,3.66165538,3.46549501
860,3.67225992,3.46354832
865,3.68251413,3.46163583
870,3.69242618,3.45976785
875,3.70200446,3.45795405
880,3.71125757,3.45620349
885,3.72019424,3.45452462
890,3.72882331,3.45292526
895,3.7371537,3.45141269
900,3.74519439,3.44999359
905,3.75295434,3.44867413
910,3.76044252,3.44745992
915,3.76766786,3.44635608
920,3.77463923,3.44536725
925,3.78136541,3.44449761
930,3.78785508,3.44375086
935,3.79411683,3.44313033
940,3.80015909,3.4426389
945,3.80599015,3.44227911
950,3.81161816,3.44205311
955,3.8170511,3.44196272
960,3.82229677,3.44200945
965,3.8273628,3.44219449
970,3.83225665,3.44251875
975,3.83698555,3.4429829
980,3.84155658,3.44358733
985,3.8459766,3.44433221
990,3.85025229,3.44521751
995,3.85439011,3.44624298
1000,3.85839635,3.44740819
